Repository: no-shin/mstsumoto

# XRD Identifier(ブラウザ版)

粉末XRD測定データと参照ピークデータ(ICDD/PDF由来のピーク表)を照合し、
**候補相のランキング・根拠ピーク・未説明ピーク・同定結果グラフ**を出力する同定支援アプリ。
相を断定するツールではなく、「候補+根拠提示」型。

すべての処理がブラウザ内で完結します(データの外部送信なし・OS非依存)。
参照値DBはブラウザの IndexedDB に保存され、次回起動時も残ります。

## 使い方(開発)

Node.js(v20以上)が必要なのは開発時のみ。

```bash
npm install        # 初回のみ
npm run dev        # 開発サーバー起動 → 表示されたURLをブラウザで開く
npm test           # 単体テスト(Vitest)
npm run typecheck  # 型チェック
npm run build      # 配布用ビルド → dist/
```

## 使い方(配布)

`npm run build` で生成される `dist/` は静的ファイルのみ。
利用者は Node.js 不要で、以下のいずれかで開く:

- ローカルサーバーで配信: `npx serve dist` など
- GitHub Pages 等の静的ホスティングに `dist/` を配置

(`file://` 直開きは ES modules の制約で動きません。必ず http 経由で開くこと)

## 操作フロー

1. **測定データ** ― txt/csv をドロップ(タブ/空白/カンマ自動判定、3列以上なら列選択ダイアログ)
2. **参照値DB** ― ピーク表 txt/csv をインポート
   - 列マッピング確認ダイアログが出る(`l k h I 2θ d` のような非標準列順に対応)
   - Bragg の式による 2θ–d 整合チェックで取り違えを警告
   - 相名・PDF番号・元素・色・マーカー・配向仮定を編集して保存
   - 「DB を JSON で書き出し / 取り込み」でバックアップ・PC間共有が可能
3. **解析設定** ― 原料組成(例: `Ba3Cu2Fe24O41`)から候補相を自動選択(手動で加除可)
4. **解析実行** ― ランキング・スコア内訳・根拠ピーク・警告を表示
5. **グラフ** ― 相ごと表示ON/OFF、2θ/強度範囲、未同定ピーク表示、参照スティック。SVG/PNG保存
6. **レポート** ― match_report.txt / result_table.csv / peak_list.csv / unmatched_peaks.csv

## 設計方針(メンテナンス性)

- **`src/core/` は React 非依存の純関数のみ**。解析ロジックの変更はここだけで完結し、全て `tests/` の単体テストで検証できる
  - `parse/` 読み込み(トークン化・列推定・正規化)
  - `peaks/` Savitzky-Golay 平滑化・ベースライン推定・ピーク検出(半値幅付き)
  - `match/` ゼロシフト推定(全相共通)・1対1割当・配向・スコアリング・未説明ピーク
  - `candidates/` 原料組成からの候補判定
  - `export/` CSV・レポート文字列生成
  - `analyze.ts` 上記のオーケストレーション
- `src/plot/` 自作SVG描画(外部グラフライブラリ非依存)
- `src/db/` IndexedDB ラッパ
- `src/ui/` React コンポーネント。状態は `App.tsx` に集約
- 実行時依存は react / react-dom のみ

### 旧 Python 試作からの主な改善

- 観測ピークの**1対1割当**(重複マッチによるスコア過大を排除)
- ゼロシフトは**全相共通で一度だけ推定**(相ごとの循環推定を排除)
- 参照強度を **max=100 に正規化**(強度スケール依存の閾値バグを排除)
- **原料組成の事前スコア**(スコアの15%)と候補相自動選択
- 列マッピングの**人間確認UI** + Bragg 整合チェック
- 相ごとの配向設定(custom 条件含む)
- ピーク強度はベースライン**補正後**の値を使用、半値幅も出力
- 未説明ピークは「有力相のみで説明済み」と判定(閾値変更可)

## 次回への課題

- **PDF 直接出力**(現状はブラウザの印刷機能 Ctrl+P で代替)
- プロジェクト保存/過去解析の再読み込み(解析結果のJSON保存)
- 参照スティックの相数上限(現在4相)の解除・レイアウト改善
- CIF 読み込み・理論XRDパターン生成
- ズーム等のグラフ対話操作

File: xrd-identifier-web/sample_data/BaCO3 PDF 00-045-1471.txt
l k h I 2θ d
1 1 0 8 19.438 4.56294
2 0 0 4 19.927 4.45206
1 1 1 100 23.891 3.72159
2 0 1 50 24.297 3.66031
0 0 2 20 27.713 3.21640
1 0 2 6 29.504 3.02510
2 1 1 2 29.610 3.01451
0 1 2 4 32.511 2.75184
3 0 1 1 33.218 2.69487
0 2 0 18 33.703 2.65719
1 1 2 30 34.075 2.62903
2 0 2 16 34.366 2.60743
3 1 0 40 34.587 2.59127
1 2 1 1 37.965 2.36812
2 2 0 12 39.460 2.28177
4 0 0 4 40.491 2.22602
2 2 1 50 41.977 2.15059
4 0 1 20 42.961 2.10358
0 2 2 18 44.171 2.04872
3 1 2 40 44.882 2.01791
4 1 1 1 46.398 1.95544
1 1 3 30 46.769 1.94079
2 0 3 14 46.995 1.93198
3 2 1 1 48.039 1.89241
2 2 2 6 48.900 1.86108
4 0 2 3 49.773 1.83046
2 1 3 1 50.190 1.81623
1 3 0 3 52.630 1.73762
5 0 1 1 53.328 1.71651
4 2 0 3 53.669 1.70641
5 1 0 2 54.287 1.68844
1 3 1 12 54.674 1.67740
4 2 1 14 55.689 1.64920
5 1 1 12 56.284 1.63317
0 0 4 3 57.237 1.60822
2 3 1 1 57.762 1.59485
1 0 4 1 58.250 1.58264
2 2 3 6 59.069 1.56264
4 0 3 2 59.839 1.54436
1 3 2 3 60.514 1.52874
3 3 0 7 60.846 1.52119
1 1 4 5 61.040 1.51682
2 0 4 2 61.228 1.51261
4 2 2 3 61.461 1.50743
5 1 2 3 62.025 1.49507
6 0 0 3 62.542 1.48395
3 3 2 12 68.122 1.37535
3 1 4 10 68.627 1.36646
6 0 2 14 69.735 1.34743
4 2 3 7 70.465 1.33525
0 4 0 4 70.868 1.32864
5 1 3 8 70.993 1.32661
2 2 4 2 71.745 1.31454
4 0 4 1 72.446 1.30354
6 2 0 6 72.960 1.29562
2 4 0 1 74.457 1.27323
1 0 5 1 74.457 1.27323
5 3 0 1 75.658 1.25598
2 4 1 5 76.161 1.24893
1 1 5 4 76.937 1.23826
2 0 5 3 77.098 1.23607
5 3 1 5 77.351 1.23266
0 4 2 2 77.698 1.22802
7 1 1 4 78.712 1.21472
6 2 2 4 79.725 1.20181
2 4 2 2 81.188 1.18381
1 3 4 1 81.483 1.18027
5 1 4 1 82.821 1.16456
7 1 2 1 83.697 1.15459
1 2 5 1 84.270 1.14819
4 4 0 1 84.935 1.14090
4 4 1 4 86.585 1.12334
2 2 5 4 86.841 1.12068
4 0 5 2 87.507 1.11386
3 3 4 4 88.377 1.10513
8 0 1 2 89.242 1.09665
2 4 3 3 89.438 1.09475
6 0 4 2 89.868 1.09063
5 3 3 2 90.597 1.08374
4 4 2 1 91.509 1.07530
7 1 3 3 91.906 1.07169
1 5 0 1 93.754 1.05537
8 0 2 1 94.200 1.05154

File: xrd-identifier-web/sample_data/M-type BaFe12O19 PDF 00-039-1433.txt
l k h I 2θ d
1 0 1 7 17.766 4.98843
2 0 1 14 18.973 4.67371
6 0 0 18 22.973 3.86819
0 1 1 55 30.296 2.94780
8 0 0 32 30.800 2.90070
2 1 1 9 31.262 2.85888
7 0 1 100 32.149 2.78200
4 1 1 98 34.090 2.62791
0 0 2 11 35.121 2.55309
8 0 1 10 35.572 2.52175
3 0 2 60 37.047 2.42466
10 0 0 1 38.746 2.32216
9 0 1 4 39.086 2.30274
5 0 2 29 40.279 2.23724
6 0 2 18 42.389 2.13063
10 0 1 3 42.759 2.11305
11 0 1 9 46.542 1.94973
12 0 0 1 46.952 1.93365
10 1 1 6 49.993 1.82292
9 0 2 10 50.253 1.81410
10 0 2 3 53.284 1.71783
0 0 3 8 53.841 1.70136
2 0 3 5 54.443 1.68397
7 1 2 53 55.006 1.66805
14 0 0 8 55.361 1.65820
4 0 3 30 56.295 1.63288
11 0 2 58 56.537 1.62646
12 1 1 10 56.868 1.61778
8 1 2 7 57.310 1.60635
14 0 1 3 58.455 1.57758
9 1 2 2 59.775 1.54586
12 0 2 3 59.962 1.54148
10 1 2 2 62.550 1.48378
15 0 1 6 62.680 1.48102
0 2 2 63 63.024 1.47376
13 0 2 5 63.545 1.46292
16 0 0 1 64.122 1.45114
11 1 2 3 65.505 1.42381
14 0 2 13 67.292 1.39028
6 2 2 4 68.027 1.37704
8 2 2 9 71.791 1.31381
13 1 2 4 72.006 1.31042
7 1 3 15 72.522 1.30236
12 0 3 3 74.159 1.27761
3 0 4 6 75.446 1.25898
18 0 1 4 76.060 1.25034
13 0 3 3 77.381 1.23226
6 0 4 3 78.937 1.21182
15 1 2 3 79.289 1.20732
17 0 2 3 79.557 1.20393
18 1 1 7 81.358 1.18177
0 2 3 6 82.233 1.17140
