Repository: no-shin/mstsumoto

XRD Identifier Prototype v0.1.1
================================

This is a mojibake-reduced package.

How to build on Windows:
1. Extract this ZIP.
2. Double-click build_exe_windows.bat.
3. The EXE will be created at dist/XRDIdentifierPrototype.exe.
4. Launch the EXE and select a measurement file, reference folder, and output folder.

Sample files:
- sample_data/007_Ba3Cu2Fe24O41_1050C.TXT
- reference_db/private_import/M-type/M-type BaFe12O19 PDF 00-039-1433.txt

Notes:
- This is not Rietveld refinement.
- This tool provides phase candidates, supporting peaks, unmatched peaks, and an identification plot.
- Only M-type reference data is bundled for this prototype.

File: xrd_identifier_prototype_v0_1_1/output/007_Ba3Cu2Fe24O41_1050C_match_report.txt
XRD Identifier Prototype v0.1
============================================================
測定データ: sample_data/007_Ba3Cu2Fe24O41_1050C.TXT
参照値フォルダ: reference_db
2θ許容幅: ±0.250 deg
ピークprominence: auto
配向仮定: none

検出ピーク数: 14
上位候補相:
  1. M-type BaFe12O19  score=0.447  matched=9/44  shift=+0.0335 deg  
     根拠ピーク例: 30.84°(008), 56.40°(304), 56.40°(2011), 30.42°(110), 35.02°(200), 23.00°(006), 31.18°(112), 55.44°(0014)

注意:
- この結果は候補相の自動スコアリングであり，相の最終確定ではありません。
- 配向，ピーク重畳，固溶によるピークシフト，バックグラウンドにより強度比は崩れます。
- 重要ピークは必ず元データと参照値で目視確認してください。
